Repository: kaenkai/research-analysis-tools

# research-analysis-tools

## Set of tools for scientific data analysis.

As of march 2026 only scripts and libraries for hopping transport analysis are added.

### hopping project structure

```
research-analysis-tools/
├─ hopping/
│  ├─ src/
│  │  ├─ database/
│  │  ├─ datafiles/
│  │  ├─ lib.py
│  ├─ output/
│  │  ├─ Plots in pdf or png format
│  ├─ Jupyter notebooks for analysis
├─ playground/
```

* `hopping`: a project for electron transport analisys
  * `database/` databases in form of SQLite and JSON (depreciated),
  * `datafiles/` conductance measurements in form of CSV files,
  * `lib.py` library with many useful functions for analysis and `TL10` class for managing database through **pandas** library.
* `playground`: a project mainly used as a sandbox for learning EDA and ML.

Analysis is done through jupyter notebooks.

### TODO

* add more jupyter notebooks to *hopping* project,
* add tools for *contactless electroreflectance (CER) spectrometry* and *UV-Vis spectrophotometry* data analysis.

# Hopping electron transport models

## Variable Range Hopping (VRH)

The electron transport within the Mott regime of the VRH, explicitly depends on the dimensionality of the samples and has the form

$$
\sigma(T) =
\sigma_{0,M}
\exp\left[-(T_{0,M}/T)^{1/(D+1)}\right],
$$

where $\sigma_{0,M}$ is a pre-exponential factor, and $T_{0,M}$ is the characteristic temperature expressed by the formula

$$
T_{0,M} =
\frac{\beta_M}{N_F(D)k_B\xi^D},
$$

where the numerical factor $\beta_M=18.1$  for $D=3$, and in generality, it also depends on the system's dimensionality. In low temperatures often Efros-Schklovskii regime is considered which takes into account electron-electron interactions

$$
\sigma(T) =
\sigma_{0,ES}
\exp\left[-(T_{0,ES}/T)^{1/2}\right],
$$

where the characteristic temperatures, $T_{0,ES}$, is given by the formula 

$$
T_{0,ES} =
\beta_{ES}\frac{e^2}{4\pi\epsilon_0\epsilon_r\xi},
$$

where $\beta_{ES}=2.8$ is a numerical factor.

File: hopping/src/datafiles/TL10_10.csv
# 2021.03.16,C2,360 nm,AV_ERR 8.77%
# T,G
# K,1/Ohm
269.85,6.83E-06
259.86,6.16E-06
249.90,5.45E-06
239.87,4.76E-06
229.90,4.14E-06
219.67,3.54E-06
209.64,2.93E-06
199.66,2.45E-06
189.66,2.02E-06
179.67,1.66E-06
169.67,1.34E-06
159.68,1.08E-06
149.70,8.60E-07
139.71,6.81E-07
129.73,5.34E-07
119.74,4.16E-07
109.54,3.28E-07
99.59,2.55E-07
94.58,2.08E-07
89.58,1.75E-07
84.58,1.48E-07
79.65,1.27E-07
74.61,1.09E-07
69.66,9.36E-08
64.69,8.10E-08
59.75,7.03E-08
54.82,6.06E-08
49.93,5.23E-08
47.82,4.64E-08
45.96,4.23E-08
43.92,3.95E-08
41.92,3.68E-08
39.97,3.48E-08
38.09,3.33E-08
35.99,3.17E-08
33.90,3.02E-08
32.07,2.89E-08
29.46,2.73E-08

File: hopping/src/datafiles/TL10_30.csv
# 2021.03.25,C1,230 nm,AV_ERR 12.73%
# T,G
# K,1/Ohm
290.11,1.19E-011
279.9,6.82E-012
269.91,4.46E-012
259.88,2.83E-012
249.91,1.79E-012
239.92,1.41E-012
229.95,6.21E-013
219.73,4.44E-013
209.8,2.94E-013
199.87,1.96E-013
189.89,1.63E-013
179.91,1.27E-013
169.91,1.16E-013
