Repository: kaenkai/research-analysis-tools

# research-analysis-tools

## Set of tools for scientific data analysis.

As of march 2026 only scripts and libraries for hopping transport analysis are added.

### hopping project structure

```
research-analysis-tools/
├─ hopping/
│  ├─ src/
│  │  ├─ database/
│  │  ├─ datafiles/
│  │  ├─ lib.py
│  ├─ output/
│  │  ├─ Plots in pdf or png format
│  ├─ Jupyter notebooks for analysis
├─ playground/
```

* `hopping`: a project for electron transport analisys
  * `database/` databases in form of SQLite and JSON (depreciated),
  * `datafiles/` conductance measurements in form of CSV files,
  * `lib.py` library with many useful functions for analysis and `TL10` class for managing database through **pandas** library.
* `playground`: a project mainly used as a sandbox for learning EDA and ML.

Analysis is done through jupyter notebooks.

### TODO

* add more jupyter notebooks to *hopping* project,
* add tools for *contactless electroreflectance (CER) spectrometry* and *UV-Vis spectrophotometry* data analysis.

# Hopping electron transport models

## Variable Range Hopping (VRH)

The electron transport within the Mott regime of the VRH, explicitly depends on the dimensionality of the samples and has the form

$$
\sigma(T) =
\sigma_{0,M}
\exp\left[-(T_{0,M}/T)^{1/(D+1)}\right],
$$

where $\sigma_{0,M}$ is a pre-exponential factor, and $T_{0,M}$ is the characteristic temperature expressed by the formula

$$
T_{0,M} =
\frac{\beta_M}{N_F(D)k_B\xi^D},
$$

where the numerical factor $\beta_M=18.1$  for $D=3$, and in generality, it also depends on the system's dimensionality. In low temperatures often Efros-Schklovskii regime is considered which takes into account electron-electron interactions

$$
\sigma(T) =
\sigma_{0,ES}
\exp\left[-(T_{0,ES}/T)^{1/2}\right],
$$

where the characteristic temperatures, $T_{0,ES}$, is given by the formula 

$$
T_{0,ES} =
\beta_{ES}\frac{e^2}{4\pi\epsilon_0\epsilon_r\xi},
$$

where $\beta_{ES}=2.8$ is a numerical factor.

File: hopping/thin_films_eda.ipynb
# Exploratory data analysis (EDA) notebook

```
import pandas as pd
import numpy as np
from matplotlib import pyplot as plt
import seaborn as sns

from src.lib import ThinFilmDatabase
```

Load thin films database\
Samples TL10_5 and TL10_7.5, which are respectively $TiO$ and $Ti_2O_3$, have missing `rutile_fraction` ans `crystallite_size` parameters.

```
df = ThinFilmDatabase.load_df()
print(df.to_string())
```

           thickness_nm  oxygen_pressure  stoichiometry_x  rutile_fraction  epsilon_serial  epsilon_parallel  effective_mass  crystallite_size
sample_id                                                                                                                                     
TL10_5            280.0              5.0     1.000000e+00              NaN             1.0               1.0             7.0               NaN
TL10_7.5          280.0              7.5     5.000000e-01              NaN             5.0               5.0             6.0               NaN
TL10_10           360.0             10.0     6.584320e-02              1.0           127.0             127.0            20.0              4.32
TL10_15           400.0             15.0     7.426990e-05              1.0           127.0             127.0            20.0              9.91
TL10_17.5         330.0             17.5     8.230300e-06              0.6            73.5              94.2            12.4             12.20
TL10_20           320.0             20.0     7.290000e-07              0.3            55.8              69.6             6.7             14.00
TL10_25           360.0             25.0     3.252000e-07              0.1            48.1              53.2             2.9             18.60
TL10_30           230.0             30.0     0.000000e+00              0.0            45.0              45.0             1.0             15.88

For EDA `seaborn` and `pandas` libraries are used.
First correlation of columns in the dataframe is evaluated using [pandas.DataFrame.corr](https://pandas.pydata.org/pandas-docs/stable/reference/api/pandas.DataFrame.corr.html) function.

```
print(">> A statistical summary of the DataFrame")
print( df.describe().T.to_string() )

# to count # of appearances i.e. for histogram one may use DataFrame.value_counts()
# print( df['thickness_nm'].value_counts() )

print("\n>> Pairwise correlation of columns")
plt.figure(figsize=(8, 5))
sns.heatmap(df.corr(numeric_only=True), annot=True, cmap='coolwarm')
plt.title('Correlation matrix beetween columns')
plt.show()
```

>> A statistical summary of the DataFrame
                  count        mean        std     min           25%         50%         75%    max
thickness_nm        8.0  320.000000  54.772256  230.00  2.800000e+02  325.000000  360.000000  400.0
oxygen_pressure     8.0   16.250000   8.660254    5.00  9.375000e+00   16.250000   21.250000   30.0
stoichiometry_x     8.0    0.195741   0.367971    0.00  6.280500e-07    0.000041    0.174382    1.0
rutile_fraction     6.0    0.500000   0.438178    0.00  1.500000e-01    0.450000    0.900000    1.0
epsilon_serial      8.0   60.300000  47.883460    1.00  3.500000e+01   51.950000   86.875000  127.0
epsilon_parallel    8.0   65.250000  48.984750    1.00  3.500000e+01   61.400000  102.400000  127.0
effective_mass      8.0    9.500000   7.280699    1.00  5.225000e+00    6.850000   14.300000   20.0
crystallite_size    6.0   12.485000   4.991864    4.32  1.048250e+01   13.100000   15.410000   18.6

>> Pairwise correlation of columns

Plotting the average crystallite size vs. the non-stoichiometry parameter `x` and an oxygen pressure during deposition

```
df_rutile = df['TL10_15':'TL10_25']
df_rutile['stoichiometry_x_log10'] = df_rutile['stoichiometry_x'].apply(np.log10).to_numpy()

fig, ax = plt.subplots(1, 2, sharey=True, gridspec_kw={'wspace': 0.1})
df_rutile.plot.scatter('stoichiometry_x_log10', 'crystallite_size', ax=ax[0])
df_rutile.plot.scatter('oxygen_pressure', 'crystallite_size', ax=ax[1])
ax[0].set_ylim(8, 20)
ax[0].set_xticks([-7, -6, -5, -4])
plt.show()
```

Dataframe of conductivity, temperature is rouded to create it

```
data = {}
for s in df.index:
    cond = ThinFilmDatabase.read_conductivity(s)
    data[s] = pd.Series(cond.to_numpy(), index=cond.index.round())
df_cond = pd.DataFrame(data)

print('>> Conductivity DataFrame')
print(df_cond.head().to_string())

print('\n>> Number of missing conductivity data')
print(df_cond.apply(func=pd.DataFrame.isnull, axis=1).sum().to_string())

print('\n>> Datasets description')
print(df_cond.describe().T.to_string())
```

>> Conductivity DataFrame
               TL10_5  TL10_7.5   TL10_10  TL10_15  TL10_17.5  TL10_20  TL10_25  TL10_30
temperature                                                                             
30.0         8.357143  0.009429       NaN      NaN        NaN      NaN      NaN      NaN
32.0         8.464286  0.009857  0.000803      NaN        NaN      NaN      NaN      NaN
34.0         8.571429  0.010250  0.000839      NaN        NaN      NaN      NaN      NaN
36.0         8.642857  0.010643  0.000881      NaN        NaN      NaN      NaN      NaN
38.0         8.750000  0.011071  0.000925      NaN        NaN      NaN      NaN      NaN

>> Number of missing conductivity data
TL10_5        8
TL10_7.5      2
TL10_10       3
TL10_15       9
TL10_17.5    21
TL10_20      23
TL10_25      25
TL10_30      27

>> Datasets description
           count          mean           std           min           25%           50%           75%           max
TL10_5      32.0  1.343192e+01  5.333962e+00  8.357143e+00  9.232143e+00  1.192857e+01  1.579464e+01  2.896429e+01
TL10_7.5    38.0  3.097143e-01  4.838073e-01  9.428571e-03  1.407143e-02  4.589286e-02  3.941964e-01  1.775000e+00
TL10_10     37.0  3.519722e-02  5.351233e-02  8.027778e-04  1.452778e-03  5.777778e-03  4.611111e-02  1.897222e-01
TL10_15     31.0  2.529435e-05  4.954002e-05  8.725000e-09  3.787500e-08  4.150000e-07  1.775000e-05  1.872500e-04
TL10_17.5   19.0  6.789826e-06  1.130248e-05  6.636364e-09  7.696970e-08  1.072727e-06  8.181818e-06  4.212121e-05
TL10_20     17.0  5.671765e-07  8.961427e-07  6.218750e-09  2.343750e-08  1.075000e-07  6.812500e-07  3.187500e-06
TL10_25     15.0  7.018278e-07  1.061214e-06  4.555556e-09  2.076389e-08  1.619444e-07  9.194444e-07  3.500000e-06
TL10_30     13.0  1.042508e-07  1.522971e-07  5.043478e-09  8.521739e-09  2.700000e-08  1.230435e-07  5.173913e-07

```
plt.figure()
df_cond.plot(logy=True, subplots=True, ylabel='conductivity', legend=False, title=df_cond.columns.to_list(),
    layout=(1, df_cond.shape[1]), sharey=True, figsize=(13, 3))
plt.show()
```
