Repository: kaenkai/research-analysis-tools

# research-analysis-tools

## Set of tools for scientific data analysis.

As of march 2026 only scripts and libraries for hopping transport analysis are added.

### hopping project structure

```
research-analysis-tools/
├─ hopping/
│  ├─ src/
│  │  ├─ database/
│  │  ├─ datafiles/
│  │  ├─ lib.py
│  ├─ output/
│  │  ├─ Plots in pdf or png format
│  ├─ Jupyter notebooks for analysis
├─ playground/
```

* `hopping`: a project for electron transport analisys
  * `database/` databases in form of SQLite and JSON (depreciated),
  * `datafiles/` conductance measurements in form of CSV files,
  * `lib.py` library with many useful functions for analysis and `TL10` class for managing database through **pandas** library.
* `playground`: a project mainly used as a sandbox for learning EDA and ML.

Analysis is done through jupyter notebooks.

### TODO

* add more jupyter notebooks to *hopping* project,
* add tools for *contactless electroreflectance (CER) spectrometry* and *UV-Vis spectrophotometry* data analysis.

# Hopping electron transport models

## Variable Range Hopping (VRH)

The electron transport within the Mott regime of the VRH, explicitly depends on the dimensionality of the samples and has the form

$$
\sigma(T) =
\sigma_{0,M}
\exp\left[-(T_{0,M}/T)^{1/(D+1)}\right],
$$

where $\sigma_{0,M}$ is a pre-exponential factor, and $T_{0,M}$ is the characteristic temperature expressed by the formula

$$
T_{0,M} =
\frac{\beta_M}{N_F(D)k_B\xi^D},
$$

where the numerical factor $\beta_M=18.1$  for $D=3$, and in generality, it also depends on the system's dimensionality. In low temperatures often Efros-Schklovskii regime is considered which takes into account electron-electron interactions

$$
\sigma(T) =
\sigma_{0,ES}
\exp\left[-(T_{0,ES}/T)^{1/2}\right],
$$

where the characteristic temperatures, $T_{0,ES}$, is given by the formula 

$$
T_{0,ES} =
\beta_{ES}\frac{e^2}{4\pi\epsilon_0\epsilon_r\xi},
$$

where $\beta_{ES}=2.8$ is a numerical factor.

File: hopping/thin_films_ml.ipynb
```
import pandas as pd
import numpy as np
import sklearn
from matplotlib import pyplot as plt

from src.lib import ThinFilmDatabase
```

```
df = ThinFilmDatabase.load_df()

print('Available columns:', ', '.join(df.columns.to_numpy()))
x = np.log10(df['TL10_15':'TL10_25']['stoichiometry_x'].to_numpy())
y = df['TL10_15':'TL10_25']['crystallite_size'].to_numpy()

plt.scatter(x, y)
plt.xlabel('Deviation from stoichiometry')
plt.ylabel('Crystallite size [nm]')
plt.xticks(x)
plt.show()
```

Available columns: thickness_nm, oxygen_pressure, stoichiometry_x, rutile_fraction, epsilon_serial, epsilon_parallel, effective_mass, crystallite_size
